Repository: maddoxx02/Calixarene_Aggregate_Analysis

# Calixarene Aggregate Analysis

## Introduction

This repo presents the results of analysing aggregate behaviour of Calixarene group compounds (thiacalix[4]-crown-ethers) under various synthesis conditions. By varying the compound, solvent, mixture temperatures and concentration during the synthesis procedure, we acquire twelve individual films displaying different aggregate behaviour. Using a combination of machine learning, image segmentation and Data analysis, we explore the relation of synthesis conditions to the occurrence of aggregates on the surface of these films. These films with aggregates are primarily aimed at being used as drug carriers in medicine. This research aims to explore the underlying relation between the behaviour of aggregates & their properties with those of the synthesis conditions, therefore allowing theoretical prediction of aggregate properties before conducting complete chemical synthesis. Further, this repo consists of the Python code, generated results and data analysis performed on the results.

## Methodology
An overview of our experimental pipleline of aggregate analysis. The figure highlights the use of chemical descriptors along with atomic force microscopy features of synthesized films to analyse correlations and dependenceis within the synthesis procedure. 
A Pipeline of aggregate analysis using regression models (Random Forest and Linear Regression) on data acquired from image segmentation from Cellpose Plus [2], Atomic force microscopy data and Chemical Descriptors from RD-KIT toolbox [3].

## Results 

...

## Code 

...

## Scientific Article (in-progress)
 We are currently preparing a complete version of our experiment aimed at publicaiton in scientific journals. [1] is a published work, showing the intial experiment that highlights groundworka and achieved progress on this experiment.

## References
[1]: 
[2]: Huaman, Israel A., et al. "Cellpose+, a morphological analysis tool for feature extraction of stained cell images." arXiv preprint arXiv:2410.18738 (2024).
[3]: Landrum, Greg. "Rdkit documentation." Release 1.1-79 (2013): 4.

File: Results/Regression_Results/Source_Data/Data_3_(RDKIT_Synthesis_Hybrid)/Hybrid_Baseline_Metrics_MPS.csv
Comp,Solvent,T of comp,T of solv,Conc of comp,mean_particle_size_(mps),TPSA_C,PEOE_VSA6_C,PEOE_VSA6_S,Comp,T of comp,T of solv,hydrophilic,hydrophilic_section,hydrophbic_section,Conc of comp
156,Chloroform,23,23,0.0001,566,77.38,130.1323862,34.80281967,156,23,23,1074.3192,0.578597351,0.549443392,0.0001
156,Chloroform,23,4,0.0001,539,77.38,130.1323862,34.80281967,156,23,4,1074.3192,0.578597351,0.549443392,0.0001
156,Chloroform,4,23,0.0001,222,77.38,130.1323862,34.80281967,156,4,23,1074.3192,0.578597351,0.549443392,0.0001
156,Chloroform,23,23,0.00001,272,77.38,130.1323862,34.80281967,156,23,23,1074.3192,0.578597351,0.549443392,0.00001
156,Toluene,23,23,0.0001,552,77.38,130.1323862,35.89528683,156,23,23,1068.2255,0.590874574,0.55182085,0.0001
156,Toluene,23,23,0.00001,262,77.38,130.1323862,35.89528683,156,23,23,1068.2255,0.590874574,0.55182085,0.00001
159,Chloroform,23,23,0.0001,0,264.86,47.0475398,34.80281967,159,23,23,3387.1829,0.433543786,0.509058201,0.0001
159,Chloroform,23,23,0.00001,423,264.86,47.0475398,34.80281967,159,23,23,3387.1829,0.433543786,0.509058201,0.00001
159,Toluene,23,23,0.0001,334,264.86,47.0475398,35.89528683,159,23,23,3435.9498,0.43329201,0.516995726,0.0001
159,Toluene,23,23,0.00001,290,264.86,47.0475398,35.89528683,159,23,23,3435.9498,0.43329201,0.516995726,0.00001
159,Chloroform,23,4,0.0001,719,264.86,47.0475398,34.80281967,159,23,4,3387.1829,0.433543786,0.509058201,0.0001
159,Chloroform,4,23,0.0001,0,264.86,47.0475398,34.80281967,159,4,23,3387.1829,0.433543786,0.509058201,0.0001
