Repository: maddoxx02/Calixarene_Aggregate_Analysis

# Calixarene Aggregate Analysis

## Introduction

This repo presents the results of analysing aggregate behaviour of Calixarene group compounds (thiacalix[4]-crown-ethers) under various synthesis conditions. By varying the compound, solvent, mixture temperatures and concentration during the synthesis procedure, we acquire twelve individual films displaying different aggregate behaviour. Using a combination of machine learning, image segmentation and Data analysis, we explore the relation of synthesis conditions to the occurrence of aggregates on the surface of these films. These films with aggregates are primarily aimed at being used as drug carriers in medicine. This research aims to explore the underlying relation between the behaviour of aggregates & their properties with those of the synthesis conditions, therefore allowing theoretical prediction of aggregate properties before conducting complete chemical synthesis. Further, this repo consists of the Python code, generated results and data analysis performed on the results.

## Methodology
An overview of our experimental pipleline of aggregate analysis. The figure highlights the use of chemical descriptors along with atomic force microscopy features of synthesized films to analyse correlations and dependenceis within the synthesis procedure. 
A Pipeline of aggregate analysis using regression models (Random Forest and Linear Regression) on data acquired from image segmentation from Cellpose Plus [2], Atomic force microscopy data and Chemical Descriptors from RD-KIT toolbox [3].

## Results 

...

## Code 

...

## Scientific Article (in-progress)
 We are currently preparing a complete version of our experiment aimed at publicaiton in scientific journals. [1] is a published work, showing the intial experiment that highlights groundworka and achieved progress on this experiment.

## References
[1]: 
[2]: Huaman, Israel A., et al. "Cellpose+, a morphological analysis tool for feature extraction of stained cell images." arXiv preprint arXiv:2410.18738 (2024).
[3]: Landrum, Greg. "Rdkit documentation." Release 1.1-79 (2013): 4.

File: Synthesis_Conditions/Data_Synthesis.csv
Comp,Solvent,T of comp,T of solv,Conc of comp,mean_particle_size_(mps),Std_dev_(mps),dispersity,full_mol_vol,hydrophilic,hydrophobic,Full_molecule,hydrophilic_section,hydrophbic_section
156,Chloroform,23,23,0.0001,566,172,0.303886926,6452.7094,1074.3192,2072.3068,0.584598249,0.578597351,0.549443392
156,Chloroform,23,4,0.0001,539,200,0.371057514,6452.7094,1074.3192,2072.3068,0.584598249,0.578597351,0.549443392
156,Chloroform,4,23,0.0001,222,70,0.315315315,6452.7094,1074.3192,2072.3068,0.584598249,0.578597351,0.549443392
156,Chloroform,23,23,0.00001,272,152,0.558823529,6452.7094,1074.3192,2072.3068,0.584598249,0.578597351,0.549443392
156,Chloroform - H2O ,23,23,0.0001,172,116,0.674418605,6452.7094,1074.3192,2072.3068,0.584598249,0.578597351,0.549443392
156,Chloroform - H2O ,23,23,0.00001,89,24,0.269662921,6452.7094,1074.3192,2072.3068,0.584598249,0.578597351,0.549443392
156,Toluene,23,23,0.0001,552,216,0.391304348,6413.6896,1068.2255,4871.1334,0.587235411,0.590874574,0.55182085
156,Toluene,23,23,0.00001,262,101,0.385496183,6413.6896,1068.2255,4871.1334,0.587235411,0.590874574,0.55182085
159,Chloroform,23,23,0.0001,0,0,0,6596.4046,3387.1829,2072.3068,0.670052271,0.433543786,0.509058201
159,Chloroform,23,23,0.00001,423,147,0.34751773,6596.4046,3387.1829,2072.3068,0.670052271,0.433543786,0.509058201
159,Toluene,23,23,0.0001,334,219,0.655688623,6637.7446,3435.9498,2105.4161,0.651589779,0.43329201,0.516995726
159,Toluene,23,23,0.00001,290,77,0.265517241,6637.7446,3435.9498,2105.4161,0.651589779,0.43329201,0.516995726
159,Chloroform,23,4,0.0001,719,100,0.139082058,6596.4046,3387.1829,2072.3068,0.670052271,0.433543786,0.509058201
159,Chloroform,4,23,0.0001,0,0,0,6596.4046,3387.1829,2072.3068,0.670052271,0.433543786,0.509058201
