Repository: maddoxx02/Calixarene_Aggregate_Analysis

# Calixarene Aggregate Analysis

## Introduction

This repo presents the results of analysing aggregate behaviour of Calixarene group compounds (thiacalix[4]-crown-ethers) under various synthesis conditions. By varying the compound, solvent, mixture temperatures and concentration during the synthesis procedure, we acquire twelve individual films displaying different aggregate behaviour. Using a combination of machine learning, image segmentation and Data analysis, we explore the relation of synthesis conditions to the occurrence of aggregates on the surface of these films. These films with aggregates are primarily aimed at being used as drug carriers in medicine. This research aims to explore the underlying relation between the behaviour of aggregates & their properties with those of the synthesis conditions, therefore allowing theoretical prediction of aggregate properties before conducting complete chemical synthesis. Further, this repo consists of the Python code, generated results and data analysis performed on the results.

## Methodology
An overview of our experimental pipleline of aggregate analysis. The figure highlights the use of chemical descriptors along with atomic force microscopy features of synthesized films to analyse correlations and dependenceis within the synthesis procedure. 
A Pipeline of aggregate analysis using regression models (Random Forest and Linear Regression) on data acquired from image segmentation from Cellpose Plus [2], Atomic force microscopy data and Chemical Descriptors from RD-KIT toolbox [3].

## Results 

...

## Code 

...

## Scientific Article (in-progress)
 We are currently preparing a complete version of our experiment aimed at publicaiton in scientific journals. [1] is a published work, showing the intial experiment that highlights groundworka and achieved progress on this experiment.

## References
[1]: 
[2]: Huaman, Israel A., et al. "Cellpose+, a morphological analysis tool for feature extraction of stained cell images." arXiv preprint arXiv:2410.18738 (2024).
[3]: Landrum, Greg. "Rdkit documentation." Release 1.1-79 (2013): 4.

File: Baseline_Metrics.csv
Comp,Solvent,T of comp,T of solv,Conc of comp,mean_particle_size_(mps),Polar_dispersity,Area_Sphere_Substance
156,1,23,23,0.0001,566.3637931,0.303886926,0.4424
156,1,23,4,0.0001,538.8205962,0.371057514,0.4434
156,1,4,23,0.0001,221.9555912,0.315315315,0.1225
156,1,23,23,0.00001,272.2339271,0.558823529,0.3281
156,2,23,23,0.0001,551.9319298,0.391304348,0.451
156,2,23,23,0.00001,262.3594615,0.385496183,0.0391
159,1,23,23,0.0001,0,0,0
159,1,23,23,0.00001,423.3731986,0.34751773,0.4323
159,2,23,23,0.0001,333.6622115,0.655688623,0.2474
159,2,23,23,0.00001,290.4112237,0.265517241,0.2629
159,1,23,4,0.0001,703.2770952,0.139082058,0.2474
159,1,4,23,0.0001,0,0,0
